Repository: TheDeveloperAAA/H2-Catalyst-Explorer

# H₂ Catalyst Explorer

**Machine-learning screening of photocatalysts and electrocatalysts for green-hydrogen generation.**

A predictive tool that estimates how effective a material is at producing hydrogen - across both the photocatalytic (sunlight-driven) and electrocatalytic (electrolysis) routes - and explains *why* each prediction is trustworthy, grounding every answer in published experimental evidence.

🔗 **[Open the live dashboard →](https://thedeveloperaaa.github.io/H2-Catalyst-Explorer/)**

> Built during a Quantitative AI/ML Research Internship for Prof. R. K. Dutta, Department of Chemistry, IIT Roorkee.

---

## What it does

Six sections, all in one browser file:

- **Photocatalysis** : choose from 127 reliable photocatalysts (each a real material with a real experimental band gap) and conditions; get a performance tier and a "worth synthesizing?" probability, with a confidence badge and the real published evidence range.
- **Electrocatalysis** : both half-reactions of electrolysis. HER (hydrogen) is a trained model on DFT H-binding energies; OER (oxygen) is a curated reference of literature overpotentials. An alkaline / acidic electrolyte guide flags which regime each catalyst suits.
- **Defects & Heterostructures** : toggle oxygen / metal vacancies, doping, surface modification, and type-II heterojunctions to see their curated, literature-based effect.
- **Recommend** : which practical change (scavenger, co-catalyst) most improves a material's hydrogen output.
- **Litmus test** : model predictions placed next to known chemistry on canonical materials, including the honest misses (Pt mid-pack for HER).
- **Why trust it** : the model's honest grouped accuracy and the properties that drive each prediction.

Every output is labelled by confidence: `trained` model, `evidence-backed`, or `curated` guidance. The dashboard runs entirely in the browser, no server, no internet, no expiry. A companion Python engine (`src/h2_predictor.py`) runs the same models on any new material.

---

## Results

| Model | Metric | Notes |
|-------|--------|-------|
| **Electrocatalysis HER** (trained) | **R² = 0.90**, MAE = 0.15 eV | Validated on *unseen materials* (grouped split). Error is near the precision of the underlying DFT calculations. |
| **Photocatalysis** (screening, trained) | **ROC-AUC = 0.65**, ~60% accuracy | Honest grouped validation (test on materials never seen in training); 4-tier at 0.35 (vs 0.25 random). The earlier 0.72 came from a leaky random split and was corrected. |
| **Electrocatalysis OER** (literature primary + weak model) | **leak-free grouped CV R² = 0.64 ± 0.26** (descriptor band ± 3.4 eV) | Trained on Catalysis-Hub O/OH/OOH energies (not OC22), grouped by composition feature vector so identical-surface decorations cannot leak (an earlier 0.86 was leakage). The descriptor is weak, so the curated literature overpotential is the primary signal; domain-restricted to genuine OER catalysts. |

Full provenance, metrics, intended use, and limits per model are in [docs/MODEL_CARDS.md](docs/MODEL_CARDS.md). Every regression prediction carries a conformal ± band whose 90% coverage is **measured on a held-out fold** (HER 0.90, OER 0.88), and the photo probability is isotonic-calibrated out-of-sample. Fonts are self-hosted, so both front-ends are genuinely offline.

**The electrocatalysis model independently rediscovered known chemistry:** with no hints, it ranks MoS₂ as the top HER catalyst, and honestly places Pt mid-pack (its (111) surface binds H slightly too strongly), matching what the field knows. The Litmus tab shows this directly.

**On photocatalysis, the model deliberately does not predict an exact rate.** The same material appears in the literature with 100× different rates depending on nanostructure and synthesis, details the source papers rarely record. Rather than emit false precision, the tool classifies performance tiers, screens promising candidates, and always shows the real published spread. For an experimentalist, an honest range beats a confident wrong number.

---

## How it was built

**Data**
- **Catalysis-Hub** - ~41k DFT reaction/adsorption energies (electrocatalysis), pulled via GraphQL API.
- **Isazawa & Cole 2023 photocatalysis database** - ~12.6k text-mined experimental H₂-evolution records.
- **Materials Project** - structural/compositional descriptors.

**Method**
- Materials → numerical descriptors via **Matminer Magpie** (elemental properties) + experimental band gap + reaction conditions.
- **XGBoost** gradient-boosted trees for both regression (electro) and classification (photo).

## Run the engine on a new material

```bash
pip install -r requirements.txt
```

```python
from src.h2_predictor import H2Predictor
p = H2Predictor(model_dir="models")

p.predict_photo("ZnO", scavenger="methanol", has_cocatalyst=True)
p.predict_electro("MoS2", facet="111")
p.recommend_photo("CdS")
```

---

File: models/photo_enriched_table.csv (part 1 of 18)
material,bandgap_eV,bandgap_known,sacrificial_agent,scavenger_strength,has_cocatalyst,wavelength_nm,light_power_W,irradiation_time_h,activity_value,logH2,source_paper
PCNT-3-5,2.7,False,TEOA,3,True,420.0,300.0,5.0,3600.5,3.55636281525692,j.apcatb.2019.118077
g-C3N4,2.7,True,none/unspecified,0,False,420.0,300.0,8.0,22650.0,4.355068206348851,j.jcis.2021.03.124
Ag-KTaO3,2.7,False,methanol,2,False,420.0,300.0,7.0,185.6,2.268577971882843,j.apsusc.2018.02.077
Cu2ZnSnS4,2.7,False,none/unspecified,0,False,420.0,300.0,8.0,1600.0,3.2041199826559246,j.jtice.2017.04.008
ZnS,3.6,True,none/unspecified,0,False,420.0,300.0,8.0,4147.0,3.617734035364018,j.apsusc.2018.06.288
CdS,2.4,True,none/unspecified,0,True,420.0,300.0,8.0,22950.0,4.36078268987328,j.jcis.2021.03.170
CdS,2.4,True,TEOA,3,True,420.0,300.0,5.0,800.0,2.9030899869919438,j.jcis.2021.03.170
CdS,2.4,True,TEOA,3,True,420.0,300.0,5.0,7200.0,3.8573324964312685,j.jcis.2021.03.170
CdS,2.4,True,TEOA,3,True,420.0,300.0,5.0,5720.0,3.7573960287930244,j.jcis.2021.03.170
TiO2,3.2,True,methanol,2,False,420.0,300.0,100.0,4.0,0.6020599913279624,j.ijhydene.2018.04.150
TiO2,3.2,True,methanol,2,False,420.0,300.0,100.0,6.0,0.7781512503836436,j.ijhydene.2018.04.150
TiO2,3.2,True,methanol,2,False,420.0,300.0,100.0,14.0,1.146128035678238,j.ijhydene.2018.04.150
TiO2,3.2,True,methanol,2,False,420.0,300.0,100.0,19.0,1.2787536009528289,j.ijhydene.2018.04.150
CS @ Au/ZnO,2.7,False,methanol,2,False,420.0,300.0,180.0,2384.0,3.377306251068199,j.jallcom.2020.154393
Pt/TiO2-P90,2.7,False,methanol,2,True,420.0,300.0,8.0,170000.0,5.230448921378274,j.jcat.2019.05.033
Pt,0.0,True,ethanol,2,False,365.0,125.0,8.0,6000.0,3.7781512503836434,j.jcat.2019.05.033
NBT-BNT,2.7,False,TEOA,3,False,420.0,300.0,20.0,47.41,1.6758699553189567,j.jhazmat.2021.125808
BNT,2.7,False,TEOA,3,False,420.0,300.0,20.0,500.0,2.6989700043360187,j.jhazmat.2021.125808
Na0.5Bi0.5TO3 @ Pt,2.7,False,TEOA,3,False,420.0,300.0,20.0,60.4,1.7810369386211318,j.jhazmat.2021.125808
NBT-BNT,2.7,False,TEOA,3,False,420.0,300.0,20.0,449.1,2.652343055062715,j.jhazmat.2021.125808
NBT-BNT,2.7,False,TEOA,3,False,420.0,300.0,20.0,235.05,2.3711602555242712,j.jhazmat.2021.125808
NBT-BNT,2.7,False,TEOA,3,False,420.0,300.0,20.0,142.72,2.1544848370320477,j.jhazmat.2021.125808
NBT-BNT,2.7,False,TEOA,3,False,420.0,300.0,20.0,525.26,2.720374329337824,j.jhazmat.2021.125808
ZCS,2.7,False,none/unspecified,0,True,420.0,300.0,8.0,21400.0,4.330413773349191,j.nanoen.2016.05.051
CIS,2.7,False,none/unspecified,0,False,420.0,300.0,8.0,30.92,1.4902394852462872,j.apsusc.2019.03.322
Mo2C,2.7,False,other,1,False,420.0,300.0,8.0,6500.0,3.8129133566428557,j.nanoen.2017.10.030
phosphate,2.7,False,none/unspecified,0,False,420.0,300.0,12.0,9060.0,3.957128197676813,j.jechem.2021.03.019
ZCS,2.7,False,none/unspecified,0,False,420.0,300.0,12.0,12620.0,4.101059354908116,j.jechem.2021.03.019
ZCSv,2.7,False,none/unspecified,0,False,420.0,300.0,12.0,9870.0,3.9943171526696366,j.jechem.2021.03.019
ZnxCd1−xS,2.7,False,none/unspecified,0,False,420.0,300.0,12.0,12890.0,4.110252917353403,j.jechem.2021.03.019
P-Zn,2.7,False,none/unspecified,0,False,420.0,300.0,8.0,17530.0,4.243781916093795,j.jechem.2021.03.019
ZCS-N2,2.7,False,none/unspecified,0,False,420.0,300.0,12.0,14210.0,4.1525940779274695,j.jechem.2021.03.019
MnS/In2S3,2.7,False,none/unspecified,0,True,440.0,300.0,16.0,8360.0,3.9222062774390163,j.cattod.2021.03.021
In2S3/CuS,2.7,False,none/unspecified,0,True,440.0,300.0,16.0,14950.0,4.174641192660449,j.cattod.2021.03.021
H2S,2.7,False,none/unspecified,0,True,440.0,300.0,16.0,113000.0,5.05307844348342,j.cattod.2021.03.021
H2S,2.7,False,TEOA,3,False,420.0,450.0,16.0,832.0,2.920123326290724,j.cattod.2021.03.021
g-C3N4,2.7,True,methanol,2,False,420.0,300.0,8.0,2080.0,3.3180633349627615,j.ijhydene.2021.03.126
CNTS,2.7,False,TEOA,3,False,420.0,300.0,8.0,5117.0,3.7090154169721172,j.renene.2020.01.017
CNTS,2.7,False,TEOA,3,False,420.0,300.0,8.0,1342.0,3.1277525158329733,j.renene.2020.01.017
Cu2ZnSnS4,2.7,False,TEOA,3,False,420.0,300.0,8.0,5117719.0,6.709076436279633,j.renene.2020.01.017
CNTS,2.7,False,TEOA,3,False,420.0,300.0,8.0,719.0,2.8567288903828825,j.renene.2020.01.017
CdS,2.4,True,none/unspecified,0,True,365.0,300.0,8.0,243900.0,5.387211800313731,j.jcis.2021.03.150
MoS2,1.8,True,none/unspecified,0,False,420.0,300.0,8.0,99.4,1.9973863843973134,j.jallcom.2020.154635
MoS2,1.8,True,none/unspecified,0,False,420.0,300.0,8.0,278.8,2.4452927694259716,j.jallcom.2020.154635
VB,2.7,False,TEOA,3,False,420.0,300.0,3.0,145.0,2.161368002234975,j.apcatb.2021.120214
Ce6,2.7,False,TEOA,3,True,521.0,300.0,30.0,108.7,2.0362295440862948,j.jphotochem.2020.112517
Ce6,2.7,False,TEOA,3,True,521.0,300.0,30.0,1153.8,3.0621305346221233,j.jphotochem.2020.112517
g-C3N4,2.7,True,TEOA,3,True,780.0,300.0,30.0,307.8,2.48826861549546,j.jphotochem.2020.112517
Ce6,2.7,False,TEOA,3,True,521.0,300.0,30.0,46.5,1.667452952889954,j.jphotochem.2020.112517
CuMgCr,2.7,False,none/unspecified,0,False,570.0,300.0,5.0,452.9,2.656002320682957,j.clay.2015.06.023
CuMgCe,2.7,False,methanol,2,False,570.0,300.0,5.0,304.7,2.4838724542226736,j.clay.2015.06.023
CuMgAl,2.7,False,methanol,2,False,570.0,300.0,5.0,279.2,2.4459154139511234,j.clay.2015.06.023
Bi2MNbO7,2.7,False,other,1,True,420.0,400.0,10.0,8000.0,3.9030899869919438,S1381-1169(00)00545-8
Bi2MNbO7,2.7,False,other,1,True,420.0,400.0,10.0,1500.0,3.1760912590556813,S1381-1169(00)00545-8
PHA-Mo2C,2.7,False,other,1,False,420.0,300.0,8.0,12560.0,4.098989639401177,j.nanoen.2020.105056
TiO2,3.2,True,other,1,False,420.0,300.0,8.0,6108.0,3.7858990283843834,j.apcatb.2017.11.069
CdS,2.4,True,none/unspecified,0,False,400.0,300.0,8.0,5294.4,3.7238167498157777,j.apsusc.2021.149758
TiO2,3.2,True,methanol,2,False,420.0,50.0,10.0,810.0,2.90848501887865,j.apsusc.2013.11.105
g-C3N4,2.7,True,none/unspecified,0,False,420.0,300.0,5.0,52.08,1.7166709755601355,j.seppur.2020.118258
g-C3N4,2.7,True,none/unspecified,0,False,420.0,300.0,5.0,366.72,2.5643345959512773,j.seppur.2020.118258
ZIS,2.7,False,TEOA,3,False,420.0,300.0,30.0,1858.6,3.2691859328139516,j.jallcom.2021.159850
ReS2,2.7,False,none/unspecified,0,True,420.0,300.0,8.0,1404.0,3.1473671077937864,j.jallcom.2021.159850
ZIS,2.7,False,TEOA,3,False,420.0,300.0,30.0,673.4,2.8282731120520697,j.jallcom.2021.159850
ZnO/SrTiO3,2.7,False,TEOA,3,False,420.0,300.0,30.0,16006.12,4.204286068533353,j.ijhydene.2021.03.051
A4B4C1D3E2,2.7,False,TEOA,3,False,420.0,300.0,30.0,11930.67,4.076664833371297,j.ijhydene.2021.03.051
ZnO,3.3,True,other,1,False,420.0,300.0,30.0,501.9,2.700617195682057,j.ijhydene.2021.03.051
Pt,0.0,True,TEOA,3,False,549.0,300.0,8.0,68330.0,4.834611420722688,j.jcat.2019.06.024
2P-MoS2 @ WO3,2.7,False,none/unspecified,0,True,420.0,300.0,8.0,50.1,1.6998377258672457,j.jallcom.2021.159637
2P-MoS2 @ WO3,2.7,False,none/unspecified,0,True,420.0,300.0,8.0,37.7,1.5763413502057928,j.jallcom.2021.159637
WO3,2.7,True,none/unspecified,0,True,420.0,300.0,8.0,34.1,1.5327543789924978,j.jallcom.2021.159637
WO3,2.7,True,none/unspecified,0,True,420.0,300.0,8.0,46.6,1.6683859166900001,j.jallcom.2021.159637
WO3,2.7,True,none/unspecified,0,True,420.0,300.0,8.0,62.8,1.797959643737196,j.jallcom.2021.159637
P-MoS2 @ WO3,2.7,False,none/unspecified,0,True,420.0,300.0,8.0,73.8,1.8680563618230415,j.jallcom.2021.159637
P-MoS2 @ WO3,2.7,False,none/unspecified,0,True,420.0,300.0,8.0,88.4,1.9464522650130731,j.jallcom.2021.159637
P-MoS2 @ WO3,2.7,False,none/unspecified,0,True,420.0,300.0,8.0,66.2,1.8208579894397,j.jallcom.2021.159637
P-MoS2 @ WO3,2.7,False,none/unspecified,0,True,420.0,300.0,8.0,32.4,1.510545010206612,j.jallcom.2021.159637
WCS,2.7,False,none/unspecified,0,False,420.0,300.0,8.0,542.4,2.734319680859007,j.jallcom.2021.159691
g-C3N4,2.7,True,none/unspecified,0,False,420.0,300.0,3.0,37.1,1.5693739096150459,j.ijhydene.2021.02.153
TiO2,3.2,True,none/unspecified,0,False,420.0,300.0,3.0,158.7,2.2005769267548483,j.ijhydene.2021.02.153
g-C3N4,2.7,True,none/unspecified,0,False,420.0,300.0,3.0,78.9,1.8970770032094204,j.ijhydene.2021.02.153
CdS-g-C3N4,2.7,False,TEOA,3,False,420.0,300.0,4.0,86.38,1.9364131997114797,j.envres.2021.111136
CdS @ ZnIn2S4,2.7,False,other,1,False,400.0,300.0,12.0,540.3,2.732634967539196,j.apcatb.2021.120213
CdS @ ZnIn2S4,2.7,False,other,1,False,400.0,300.0,12.0,604.8,2.78161178249315,j.apcatb.2021.120213
ZnS,3.6,True,none/unspecified,0,True,420.0,300.0,8.0,1.08,0.03342375548694973,j.apcatb.2020.119250
Ni(OH)2-Pt/C3N4,2.7,False,none/unspecified,0,True,420.0,300.0,3.0,175.2,2.243534101832062,j.apcatb.2018.10.051
Ni(OH)2-Pt/C3N4,2.7,False,none/unspecified,0,True,420.0,300.0,3.0,85.3,1.930949031167523,j.apcatb.2018.10.051
Ni(OH),2.7,False,other,1,True,420.0,300.0,3.0,425.7,2.6291036501771363,j.apcatb.2018.10.051
Pt,0.0,True,other,1,True,420.0,300.0,3.0,201.2,2.30362797638389,j.apcatb.2018.10.051
Co-MnO2 @ CdS/CoS-3,2.7,False,none/unspecified,0,True,420.0,300.0,4.0,112200.0,5.049992856920142,S1872-2067(20)63706-8
Cu/TiO2 @ Ti3C2Tx,2.7,False,methanol,2,False,365.0,300.0,12.0,860.0,2.934498451243568,j.cej.2021.129695
PtO @ Ti3C2/TiO2,2.7,False,Na2S/Na2SO3,3,False,365.0,300.0,-12.0,2540.0,3.404833716619938,j.cej.2021.129695
graphene,0.0,True,none/unspecified,0,False,420.0,300.0,8.0,358200.0,5.554125581513013,j.nanoen.2015.07.008
acetic,2.7,False,other,1,False,420.0,300.0,8.0,2800.0,3.4471580313422194,j.cattod.2016.02.010
acetic acid,2.7,False,other,1,False,420.0,300.0,8.0,1500.0,3.1760912590556813,j.cattod.2016.02.010
PTCN/rGO,2.7,False,methanol,2,True,420.0,300.0,30.0,354.0,2.5490032620257876,j.gee.2021.03.011
PTCN,2.7,False,methanol,2,True,420.0,300.0,30.0,184.0,2.2648178230095364,j.gee.2021.03.011
BCN,2.7,False,methanol,2,True,420.0,300.0,30.0,107.0,2.0293837776852097,j.gee.2021.03.011
g-C3N4/Ti3C2,2.7,False,methanol,2,True,420.0,300.0,30.0,565.0,2.7520484478194387,j.gee.2021.03.011
Cu2O,2.0,True,none/unspecified,0,True,420.0,300.0,5.0,264.0,2.4216039268698313,j.ijhydene.2014.01.209
TiO2,3.2,True,TEOA,3,True,680.0,300.0,30.0,112.4,2.0507663112330423,j.pnsc.2017.04.011
TiO2,3.2,True,TEOA,3,True,680.0,300.0,30.0,63.5,1.8027737252919758,j.pnsc.2017.04.011
rTiO2,2.7,False,methanol,2,False,228.0,500.0,12.0,12.02,1.0799044676667207,j.jtice.2021.03.019
rTiO2,2.7,False,methanol,2,False,228.0,500.0,12.0,3.75,0.5740312677277188,j.jtice.2021.03.019
rTiO2,2.7,False,methanol,2,False,228.0,500.0,12.0,2.38,0.37657695705651195,j.jtice.2021.03.019
MoS2,1.8,True,ethanol,2,False,420.0,300.0,8.0,21.8,1.3384564936046048,j.ijhydene.2016.03.206
MoS2,1.8,True,ethanol,2,False,420.0,300.0,8.0,176.7,2.247236549506764,j.ijhydene.2016.03.206
ZCS,2.7,False,glycerol,2,True,420.0,300.0,9.0,113.0,2.0530784434834195,S1872-2067(20)63614-2
ZCS,2.7,False,glycerol,2,True,420.0,300.0,9.0,1220.0,3.0863598306747484,S1872-2067(20)63614-2
ZCS,2.7,False,glycerol,2,True,420.0,300.0,9.0,2253.0,3.3527611917238307,S1872-2067(20)63614-2
ZCS,2.7,False,glycerol,2,True,420.0,300.0,9.0,313.0,2.4955443375464483,S1872-2067(20)63614-2
lactic acid,2.7,False,none/unspecified,0,True,400.0,300.0,8.0,147.7,2.1693804953119495,j.apcatb.2018.01.038
NiS/CdS,2.7,False,none/unspecified,0,False,390.0,300.0,8.0,1512.4,3.179666668690498,j.apcatb.2018.01.038
Cu3P/ZnIn2S4,2.7,False,none/unspecified,0,False,420.0,300.0,8.0,2561.1,3.4084265361413357,j.ijhydene.2021.03.089
TiO2,3.2,True,none/unspecified,0,False,420.0,300.0,8.0,6915.7,3.8398361455084125,j.ijhydene.2021.03.089
TiO2,3.2,True,none/unspecified,0,False,420.0,300.0,8.0,415.7,2.618780024506215,j.ijhydene.2021.03.089
Cu3P/TiO2,2.7,False,none/unspecified,0,False,420.0,300.0,8.0,6315.8,3.8004283689183294,j.ijhydene.2021.03.089
Cu/TiO2,2.7,False,none/unspecified,0,False,420.0,300.0,8.0,4643.4,3.6668360970433427,j.ijhydene.2021.03.089
g-C3N4,2.7,True,TEOA,3,True,420.0,300.0,5.0,2744.0,3.438384107034714,j.cej.2019.123833
Ba-CN,2.7,False,TEOA,3,False,420.0,300.0,8.0,2743.98,3.4383809416115025,j.cej.2019.123833
CdS,2.4,True,other,1,True,420.0,3.0,12.0,1500.0,3.1760912590556813,S1872-2067(20)63695-6
CdS,2.4,True,other,1,True,420.0,3.0,12.0,300.0,2.4771212547196626,S1872-2067(20)63695-6
Pt,0.0,True,other,1,True,420.0,300.0,12.0,20900.0,4.320146286111054,S1872-2067(20)63695-6
Pt-C3N4,2.7,False,methanol,2,True,420.0,144.0,8.0,89.0,1.9493900066449128,j.ijhydene.2018.03.196
isopropyl alcohol,2.7,False,methanol,2,True,420.0,144.0,8.0,347.0,2.5403294747908736,j.ijhydene.2018.03.196
RhB,2.7,False,none/unspecified,0,False,420.0,300.0,70.0,17.8,1.250420002308894,j.jcis.2019.04.099
RhB,2.7,False,none/unspecified,0,False,420.0,300.0,70.0,5.8,0.7634279935629372,j.jcis.2019.04.099
CdS,2.4,True,none/unspecified,0,False,420.0,300.0,8.0,18100.0,4.2576785748691846,j.apsusc.2021.149622
BF4−,2.7,False,other,1,False,420.0,1.5,10.0,1.91,0.28103336724772754,j.jcat.2016.04.011
PF6−,2.7,False,other,1,False,420.0,1.5,10.0,0.81,-0.09151498112135022,j.jcat.2016.04.011
AgIn)0.5ZnS2,2.7,False,other,1,False,450.0,1.0,12.0,276000.0,5.440909082065217,j.apcatb.2016.11.024
Cu2ZnSnS4,2.7,False,TEOA,3,False,420.0,300.0,1.0,670.0,2.8260748027008264,j.apcatb.2016.05.053
CNTS,2.7,False,TEOA,3,False,420.0,300.0,8.0,900.0,2.9542425094393248,j.apcatb.2016.05.053
Cu2ZnSnS4,2.7,False,TEOA,3,False,420.0,300.0,1.0,1200.0,3.0791812460476247,j.apcatb.2016.05.053
CNTS,2.7,False,TEOA,3,False,420.0,300.0,8.0,1420.0,3.1522883443830563,j.apcatb.2016.05.053
Pt(0.5 wt %),2.7,False,methanol,2,True,420.0,300.0,4.0,2045.1,3.3107145487181184,j.jallcom.2020.155547
Pt(0.5 wt %),2.7,False,methanol,2,True,420.0,300.0,4.0,3904.0,3.591509808994654,j.jallcom.2020.155547
NiBi/graphene,2.7,False,TEOA,3,False,400.0,300.0,8.0,4540.0,3.6570558528571038,S1872-2067(20)63601-4
Ag/NiO,2.7,False,none/unspecified,0,True,420.0,300.0,8.0,96.0,1.9822712330395684,j.solener.2018.11.066
CdS,2.4,True,none/unspecified,0,True,420.0,300.0,1.0,18430.0,4.265525335219074,j.jmst.2020.03.037
MoS2/CdS,2.7,False,none/unspecified,0,False,420.0,300.0,8.0,26320.0,4.420285884941918,j.jmst.2020.03.037
CdS/MoS2,2.7,False,none/unspecified,0,True,420.0,300.0,8.0,1790.0,3.2528530309798933,j.jmst.2020.03.037
CdS,2.4,True,none/unspecified,0,True,420.0,300.0,8.0,1750.0,3.2430380486862944,j.jmst.2020.03.037
BaTiO3,3.2,True,TEOA,3,True,420.0,300.0,60.0,156.7,2.19506899646859,j.susmat.2019.e00101
BaTiO3,3.2,True,TEOA,3,True,420.0,300.0,60.0,50.84,1.7062055418819706,j.susmat.2019.e00101
NaYF4 @ Ag3PO4/Ag @ g-C3N4,2.7,False,none/unspecified,0,False,425.0,15.0,11.0,16320.0,4.212720154417842,j.cej.2021.129687
NaYF4:Yb/Tm @ Ag3PO4/Ag,2.7,False,none/unspecified,0,False,425.0,15.0,12.0,9050.0,3.9566485792052033,j.cej.2021.129687
NaYF4:Yb/Tm @ Ag3PO4/Ag,2.7,False,none/unspecified,0,False,530.0,300.0,8.0,22740.0,4.356790460351716,j.cej.2021.129687
NaYF4:Yb/Tm @ Ag3PO4/Ag,2.7,False,none/unspecified,0,False,425.0,15.0,12.0,23560.0,4.3721752861150645,j.cej.2021.129687
g-C3N4,2.7,True,none/unspecified,0,False,425.0,15.0,12.0,86.0,1.9344984512435677,j.cej.2021.129687
Ni,0.0,True,none/unspecified,0,False,450.0,300.0,8.0,4318.0,3.635282637998212,j.arabjc.2019.07.009
Zn0.5Cd0.5S,2.7,False,none/unspecified,0,True,420.0,300.0,8.0,1361.0,3.133858125203335,j.apsusc.2021.149649
Zn0.5Cd0.5S,2.7,False,none/unspecified,0,True,420.0,300.0,8.0,4853.3,3.6860371374553416,j.apsusc.2021.149649
TiO2,3.2,True,methanol,2,False,420.0,300.0,8.0,500.0,2.6989700043360187,j.apcatb.2015.08.048
NiO/TiO2,2.7,False,glycerol,2,False,420.0,300.0,8.0,1200.0,3.0791812460476247,j.apcatb.2015.08.048
ZnS/Zn-In,2.7,False,Na2S/Na2SO3,3,False,400.0,300.0,4.0,49.3,1.69284691927723,j.apcatb.2021.120187
Ni2 +,2.7,False,other,1,False,420.0,200.0,4.0,0.7,-0.1549019599857432,j.apenergy.2011.05.044
CdS,2.4,True,none/unspecified,0,False,420.0,300.0,55.0,2537.0,3.404320467221731,j.apcatb.2019.117848
Pd [,2.7,False,none/unspecified,0,False,420.0,300.0,8.0,960.2,2.982361701633147,j.ijhydene.2021.03.017
graphene oxide,2.2,True,none/unspecified,0,False,420.0,300.0,8.0,485.93,2.6865737120538817,j.ijhydene.2021.03.017
Fe2P/In2S3,2.7,False,none/unspecified,0,False,420.0,300.0,4.0,494.18,2.6938851650535165,j.ijhydene.2021.03.017
Fe2P/In2S3,2.7,False,none/unspecified,0,False,420.0,300.0,4.0,488.57,2.6889267961731154,j.ijhydene.2021.03.017
Fe2P/In2S3,2.7,False,none/unspecified,0,False,420.0,300.0,4.0,478.67,2.680036209510921,j.ijhydene.2021.03.017
In2S3,2.7,False,none/unspecified,0,False,420.0,300.0,8.0,1350.0,3.130333768495006,j.ijhydene.2021.03.017
In2S3,2.7,False,other,1,True,420.0,300.0,4.0,483.35,2.6842617229289067,j.ijhydene.2021.03.017
"In2S3, 6F–In",2.7,False,other,1,True,420.0,300.0,4.0,288.51,2.4601608707657645,j.ijhydene.2021.03.017
"In2S3, 6F–In",2.7,False,other,1,True,420.0,300.0,4.0,396.43,2.5981665124667783,j.ijhydene.2021.03.017
"In2S3, 6F–In",2.7,False,other,1,True,420.0,300.0,4.0,408.7,2.6114046377115936,j.ijhydene.2021.03.017
"In2S3, 6F–In",2.7,False,other,1,True,420.0,300.0,4.0,417.67,2.620833282298022,j.ijhydene.2021.03.017
"In2S3, 6F–In",2.7,False,other,1,True,420.0,300.0,4.0,427.12,2.6305499078498524,j.ijhydene.2021.03.017
"In2S3, 6F–In",2.7,False,other,1,True,420.0,300.0,4.0,483.22,2.68414490100605,j.ijhydene.2021.03.017
"In2S3, 6F–In",2.7,False,other,1,True,420.0,300.0,4.0,394.54,2.596091040241604,j.ijhydene.2021.03.017
"In2S3, 6F–In",2.7,False,other,1,True,420.0,300.0,4.0,425.53,2.628930183398698,j.ijhydene.2021.03.017
BBD,2.7,False,none/unspecified,0,False,420.0,300.0,4.0,491.65,2.691656043498147,j.ijhydene.2021.03.017
BBD,2.7,False,none/unspecified,0,False,420.0,300.0,4.0,14346.63,4.156749897983882,j.ijhydene.2021.03.017
RhB,2.7,False,none/unspecified,0,False,420.0,300.0,8.0,360.1,2.556423121371285,j.nanoen.2021.106028
RhB,2.7,False,none/unspecified,0,False,420.0,300.0,8.0,401.2,2.6033609243483804,j.nanoen.2021.106028
BTS,2.7,False,none/unspecified,0,False,420.0,300.0,8.0,401.1,2.6032526619816467,j.nanoen.2021.106028
BT,2.7,False,none/unspecified,0,False,420.0,300.0,8.0,655.0,2.816241299991783,j.nanoen.2021.106028
Ag,0.0,True,none/unspecified,0,False,420.0,300.0,8.0,360.2,2.5565437084835145,j.nanoen.2021.106028
BTS,2.7,False,none/unspecified,0,False,420.0,300.0,8.0,141.1,2.149527013754348,j.nanoen.2021.106028
TiO2,3.2,True,none/unspecified,0,False,330.0,300.0,8.0,3340.0,3.5237464668115646,j.jcis.2021.03.116
TiO2,3.2,True,none/unspecified,0,False,420.0,300.0,8.0,970.0,2.9867717342662448,j.jcis.2021.03.116
formaldehyde,2.7,False,none/unspecified,0,False,420.0,300.0,8.0,617.0,2.7902851640332416,j.apcatb.2021.120212
BCN,2.7,False,TEOA,3,True,420.0,300.0,30.0,86.0,1.9344984512435677,j.clay.2019.105320
g-C3N4,2.7,True,TEOA,3,True,420.0,300.0,30.0,326.0,2.513217600067939,j.clay.2019.105320
g-C3N4,2.7,True,TEOA,3,True,420.0,300.0,30.0,965.0,2.9845273133437926,j.clay.2019.105320
CdS,2.4,True,none/unspecified,0,False,420.0,300.0,30.0,32.9,1.5171958979499742,j.apsusc.2017.08.214
CdS,2.4,True,none/unspecified,0,False,420.0,300.0,30.0,36.0,1.5563025007672873,j.apsusc.2017.08.214
CdS,2.4,True,none/unspecified,0,False,420.0,300.0,30.0,983.3,2.9926860391621277,j.apsusc.2017.08.214
Au,0.0,True,none/unspecified,0,False,420.0,300.0,30.0,209.8,2.3218054838575393,j.apsusc.2017.08.214
Au,0.0,True,none/unspecified,0,False,420.0,300.0,30.0,330.4,2.5190400386483445,j.apsusc.2017.08.214
CdS,2.4,True,none/unspecified,0,False,420.0,300.0,30.0,585.6,2.7676010680503356,j.apsusc.2017.08.214
g-C3N4-Co1.4Ni0.6P,2.7,False,TEOA,3,True,420.0,350.0,30.0,195.0,2.290034611362518,j.apsusc.2018.10.033
g-C3N4-Pt,2.7,False,TEOA,3,True,420.0,350.0,30.0,230.0,2.361727836017593,j.apsusc.2018.10.033
Pt,0.0,True,none/unspecified,0,True,420.0,300.0,8.0,405.0,2.6074550232146687,j.apsusc.2018.10.033
CN-Pt,2.7,False,TEOA,3,True,420.0,350.0,30.0,0.5,-0.3010299956639812,j.apsusc.2018.10.033
g-C3N4,2.7,True,TEOA,3,True,420.0,350.0,30.0,403.0,2.6053050461411096,j.apsusc.2018.10.033
Zn0.5Cd0.5S,2.7,False,none/unspecified,0,False,450.0,300.0,10.0,19.9,1.2988530764097066,j.apcata.2020.117587
Zn0.5Cd0.5S,2.7,False,none/unspecified,0,True,450.0,300.0,8.0,0.9,-0.045757490560675115,j.apcata.2020.117587
Zn0.5Cd0.5S,2.7,False,none/unspecified,0,True,450.0,300.0,8.0,47.7,1.678518379040114,j.apcata.2020.117587
CdS/SnS2,2.7,False,none/unspecified,0,True,420.0,300.0,3.0,20200.0,4.305351369446623,j.apsusc.2019.144803
MoS2,1.8,True,none/unspecified,0,False,420.0,300.0,8.0,179000.0,5.252853030979893,j.nanoen.2020.105267
Au @ MoS2,2.7,False,none/unspecified,0,False,605.0,300.0,4.0,276000.0,5.440909082065217,j.nanoen.2020.105267
MoS2,1.8,True,none/unspecified,0,False,605.0,300.0,4.0,285000.0,5.45484486000851,j.nanoen.2020.105267
ZnS,3.6,True,other,1,False,420.0,300.0,3.0,126.2,2.1010593549081156,j.ijhydene.2018.06.082
ZnS,3.6,True,other,1,False,420.0,300.0,3.0,783.6,2.894094427322699,j.ijhydene.2018.06.082
ZnS,3.6,True,other,1,False,420.0,300.0,3.0,1755.7,3.2444503091354293,j.ijhydene.2018.06.082
ZnS,3.6,True,other,1,False,420.0,300.0,3.0,1669.8,3.2226644567176868,j.ijhydene.2018.06.082
TiO2,3.2,True,ethanol,2,True,420.0,300.0,8.0,1150.0,3.060697840353612,j.ijhydene.2013.07.056
CuO/CF/TiO2,2.7,False,ethanol,2,True,420.0,300.0,8.0,2000.0,3.3010299956639813,j.ijhydene.2013.07.056
CdS,2.4,True,none/unspecified,0,False,420.0,300.0,8.0,1512.0,3.1795517911651876,j.ijhydene.2018.06.101
CdS,2.4,True,none/unspecified,0,False,420.0,300.0,8.0,13785.0,4.139406770441792,j.ijhydene.2018.06.101
CdS,2.4,True,none/unspecified,0,False,420.0,300.0,8.0,2953.0,3.4702634469650784,j.ijhydene.2018.06.101
Pt,0.0,True,other,1,True,420.0,300.0,8.0,12.0,1.0791812460476249,j.apcatb.2019.118182
B-CN-T,2.7,False,other,1,True,420.0,300.0,8.0,240.0,2.380211241711606,j.apcatb.2019.118182
g-C3N4,2.7,True,other,1,True,420.0,300.0,8.0,510.0,2.7075701760979363,j.apcatb.2019.118182
g-PAN/g-C3N4,2.7,False,other,1,True,420.0,300.0,8.0,370.0,2.568201724066995,j.apcatb.2019.118182
Pt,0.0,True,other,1,True,420.0,300.0,8.0,241.3,2.3825573219087857,j.apcatb.2019.118182
g-C3N4,2.7,True,other,1,True,420.0,300.0,8.0,278.0,2.444044795918076,j.apcatb.2019.118182
B-CN-T,2.7,False,other,1,True,420.0,300.0,8.0,205.0,2.311753861055754,j.apcatb.2019.118182
g-C3N4,2.7,True,other,1,True,420.0,300.0,8.0,218.0,2.3384564936046046,j.apcatb.2019.118182
g-C3N4,2.7,True,other,1,True,420.0,300.0,8.0,290.0,2.462397997898956,j.apcatb.2019.118182
TiO2,3.2,True,other,1,False,420.0,300.0,20.0,30000.0,4.477121254719663,j.jcis.2016.08.013
CoTiO3/g-C3N4,2.7,False,none/unspecified,0,False,420.0,300.0,8.0,858.0,2.9334872878487053,j.ijhydene.2017.02.172
g-C3N4,2.7,True,none/unspecified,0,False,470.0,300.0,8.0,9546.0,3.979821430030225,j.apcatb.2017.11.080
g-C3N4,2.7,True,none/unspecified,0,False,470.0,300.0,8.0,152.0,2.1818435879447726,j.apcatb.2017.11.080
g-C3N4,2.7,True,TEOA,3,True,600.0,300.0,50.0,15921.0,4.201970342349048,j.apcatb.2017.11.080
g-C3N4,2.7,True,TEOA,3,True,470.0,300.0,50.0,4068.0,3.6093809442507068,j.apcatb.2017.11.080
g-C3N4,2.7,True,none/unspecified,0,False,420.0,300.0,8.0,468.0,2.670245853074124,j.apcatb.2017.11.080
CdS/g-C3N4,2.7,False,none/unspecified,0,False,420.0,300.0,8.0,4152.0,3.6182573448404014,j.apcatb.2017.03.069
CdS/Co9S8,2.7,False,none/unspecified,0,False,420.0,300.0,8.0,1060.0,3.0253058652647704,j.jphotochem.2021.113160
CdS,2.4,True,none/unspecified,0,False,420.0,300.0,4.0,9400.0,3.9731278535996988,j.jphotochem.2021.113160
CdS,2.4,True,none/unspecified,0,False,420.0,300.0,4.0,11600.0,4.064457989226918,j.jphotochem.2021.113160
Co9S8,2.7,False,none/unspecified,0,False,420.0,300.0,8.0,5150.0,3.711807229041191,j.jphotochem.2021.113160
CuS,2.7,False,other,1,True,420.0,150.0,6.0,4510.0,3.6541765418779604,j.apsusc.2013.06.006
g-C3N4,2.7,True,TEOA,3,False,420.0,300.0,5.0,1.94,0.287801729930226,j.ijhydene.2019.06.145
g-C3N4,2.7,True,TEOA,3,False,420.0,300.0,5.0,59.22,1.7724684030532805,j.ijhydene.2019.06.145
DCDA,2.7,False,methanol,2,True,325.0,300.0,8.0,13000.0,4.113943352306837,j.apcatb.2019.118527
Pt,0.0,True,none/unspecified,0,False,420.0,300.0,8.0,3690.0,3.56702636615906,j.apcatb.2019.118384
CeO2,2.7,False,TEOA,3,True,420.0,300.0,4.0,1466.2,3.1661932151700674,j.jechem.2020.04.003
SCN,2.7,False,TEOA,3,True,420.0,300.0,4.0,2923.8,3.4659476617649383,j.jechem.2020.04.003
FePS3,2.7,False,none/unspecified,0,False,420.0,300.0,8.0,305.6,2.485153349903652,j.mcat.2020.111305
Pt/CdS,2.7,False,none/unspecified,0,True,420.0,300.0,8.0,4540.0,3.6570558528571038,j.apcatb.2017.04.003
CdS,2.4,True,other,1,True,420.0,0.08,12.0,67.4,1.8286598965353198,j.apcatb.2017.04.003
CdS,2.4,True,other,1,True,420.0,0.08,12.0,159.0,2.2013971243204513,j.apcatb.2017.04.003
MoS2,1.8,True,other,1,True,420.0,0.08,12.0,1350.0,3.130333768495006,j.apcatb.2017.04.003
MoS2,1.8,True,other,1,True,420.0,0.08,12.0,1120.0,3.0492180226701815,j.apcatb.2017.04.003
MoS2,1.8,True,other,1,True,420.0,0.08,12.0,2000.0,3.3010299956639813,j.apcatb.2017.04.003
MoS2,1.8,True,other,1,True,420.0,0.08,12.0,749.0,2.8744818176994666,j.apcatb.2017.04.003
Pt,0.0,True,other,1,True,420.0,0.08,12.0,1259.0,3.1000257301078626,j.apcatb.2017.04.003
Pt/g-C3N4,2.7,False,TEOA,3,True,420.0,300.0,8.0,658.0,2.8182258936139557,j.apcatb.2018.09.010
Zn0.5Cd0.5S,2.7,False,none/unspecified,0,False,420.0,300.0,8.0,740.0,2.8692317197309762,j.ijhydene.2016.12.037
Pt–ZnCdS,2.7,False,Na2S/Na2SO3,3,True,420.0,300.0,4.0,1626.0,3.2111205412580492,j.ijhydene.2016.12.037
Fe0.3Pt0.7–ZnCdS,2.7,False,Na2S/Na2SO3,3,True,420.0,300.0,4.0,2265.0,3.3550682063488506,j.ijhydene.2016.12.037
Fe0.4Pt0.6–ZnCdS,2.7,False,Na2S/Na2SO3,3,False,420.0,300.0,4.0,1867.0,3.2711443179490782,j.ijhydene.2016.12.037
Au,0.0,True,TEOA,3,True,420.0,300.0,5.0,4830.0,3.683947130751512,j.diamond.2020.108212
Au-3,2.7,False,none/unspecified,0,True,420.0,300.0,5.0,5690.0,3.7551122663950713,j.diamond.2020.108212
g-C3N4,2.7,True,TEOA,3,True,420.0,300.0,5.0,3410.0,3.5327543789924976,j.diamond.2020.108212
g-C3N4,2.7,True,TEOA,3,True,420.0,300.0,5.0,906.0,2.957128197676813,j.diamond.2020.108212
g-C3N4/CQDs,2.7,False,TEOA,3,True,420.0,300.0,5.0,1790.0,3.2528530309798933,j.diamond.2020.108212
MT-20,2.7,False,none/unspecified,0,False,420.0,450.0,8.0,19.2,1.2833012287035497,j.saa.2012.03.080
MT,2.7,False,methanol,2,False,420.0,450.0,8.0,3.2,0.505149978319906,j.saa.2012.03.080
formic acid,2.7,False,other,1,False,420.0,300.0,8.0,667.2,2.824256037629682,j.ijhydene.2020.07.003
Na2S,2.7,False,other,1,False,420.0,300.0,8.0,17.6,1.24551266781415,j.ijhydene.2020.07.003
MSG0.8,2.7,False,none/unspecified,0,False,420.0,300.0,8.0,264.9,2.423081958297231,j.ijhydene.2020.07.003
N3/RGO,2.7,False,none/unspecified,0,False,420.0,300.0,8.0,1607.1,3.206042901092522,j.colsurfa.2020.126119
N3,2.7,False,other,1,False,420.0,300.0,4.0,2500.1,3.3979573801038874,j.colsurfa.2020.126119
Pt,0.0,True,none/unspecified,0,True,420.0,300.0,4.0,592.2,2.7724684030532805,j.colsurfa.2020.126119
N719/TiO2,2.7,False,none/unspecified,0,False,420.0,300.0,8.0,3291.0,3.5173278822943734,j.colsurfa.2020.126119
MoS2/g-C3N4,2.7,False,none/unspecified,0,False,420.0,300.0,8.0,1155.0,3.062581984228163,j.apsusc.2020.145489
NaTaO3-SS,2.7,False,methanol,2,False,420.0,350.0,2.0,7800.0,3.8920946026904804,j.cattod.2013.10.092
NaTaO3-SS,2.7,False,methanol,2,False,420.0,350.0,2.0,50710.0,4.705093610547873,j.cattod.2013.10.092
sodium tantalate,2.7,False,other,1,False,420.0,350.0,2.0,60000.0,4.778151250383644,j.cattod.2013.10.092
Na2Ta2O6-2,2.7,False,methanol,2,False,420.0,350.0,2.0,64099.99999999999,4.806858029518818,j.cattod.2013.10.092
Na2Ta2O6-1,2.7,False,methanol,2,False,420.0,350.0,2.0,43400.0,4.63748972951251,j.cattod.2013.10.092
SNO,2.7,False,none/unspecified,0,True,420.0,300.0,8.0,7808.0,3.8925398046586355,j.apcatb.2020.118844
SNO/CdS,2.7,False,none/unspecified,0,True,420.0,300.0,8.0,685.0,2.8356905714924254,j.apcatb.2020.118844
SNO,2.7,False,none/unspecified,0,True,420.0,300.0,8.0,60.0,1.7781512503836436,j.apcatb.2020.118844
CdS-D,2.7,False,none/unspecified,0,True,420.0,300.0,8.0,3319.0,3.521007252408604,j.apcatb.2020.118844
g-C3N4,2.7,True,methanol,2,True,470.0,300.0,16.0,8.0,0.9030899869919435,j.jhazmat.2020.122708
Pt,0.0,True,methanol,2,False,470.0,300.0,16.0,438.0,2.6414741105040997,j.jhazmat.2020.122708
BFO-CN,2.7,False,methanol,2,True,470.0,300.0,16.0,62.0,1.792391689498254,j.jhazmat.2020.122708
WO,2.7,False,methanol,2,True,470.0,300.0,16.0,32.0,1.505149978319906,j.jhazmat.2020.122708
Ni2 +,2.7,False,methanol,2,True,455.0,300.0,8.0,13100.0,4.117271295655764,j.apcatb.2021.120154
AIZS-CDs,2.7,False,methanol,2,True,420.0,300.0,8.0,2300.0,3.361727836017593,j.apcatb.2021.120154
AIZS,2.7,False,none/unspecified,0,False,455.0,300.0,5.0,287.0,2.4578818967339924,j.apcatb.2021.120154
AIZS,2.7,False,none/unspecified,0,False,455.0,300.0,5.0,2340.0,3.369215857410143,j.apcatb.2021.120154
Pd-Ti-MCM-48,2.7,False,none/unspecified,0,False,420.0,150.0,8.0,771.0,2.8870543780509568,j.ijhydene.2018.02.077
Au-Pd/TiO2,2.7,False,none/unspecified,0,False,254.0,300.0,8.0,4990.0,3.6981005456233897,j.ijhydene.2018.02.077
Pd-Ti-MCM-48,2.7,False,none/unspecified,0,False,420.0,150.0,8.0,560.0,2.7481880270062002,j.ijhydene.2018.02.077
TiO2/ZSM-5,2.7,False,none/unspecified,0,False,420.0,150.0,8.0,1148.0,3.059941888061955,j.ijhydene.2018.02.077
TiO2,3.2,True,ethanol,2,True,254.0,300.0,20.0,740.0,2.8692317197309762,j.ijhydene.2018.02.077
TiO2,3.2,True,ethanol,2,True,254.0,300.0,20.0,881.0,2.9449759084120477,j.ijhydene.2018.02.077
TiO2,3.2,True,ethanol,2,True,254.0,300.0,20.0,731.0,2.8639173769578603,j.ijhydene.2018.02.077
TiO2,3.2,True,ethanol,2,True,254.0,300.0,20.0,790.0,2.8976270912904414,j.ijhydene.2018.02.077
MoS2,1.8,True,none/unspecified,0,True,420.0,300.0,12.0,13000.0,4.113943352306837,j.ceramint.2020.12.010
ZnS,3.6,True,none/unspecified,0,False,400.0,300.0,1.0,21.1,1.3242824552976926,j.apsusc.2016.06.159
g-C3N4,2.7,True,TEOA,3,True,420.0,450.0,8.0,90.0,1.954242509439325,j.cattod.2016.11.018
g-C3N4,2.7,True,TEOA,3,True,420.0,450.0,8.0,230.0,2.361727836017593,j.cattod.2016.11.018
MT2,2.7,False,none/unspecified,0,False,420.0,300.0,5.0,54.0,1.7323937598229686,j.apcatb.2017.11.062
MT2,2.7,False,none/unspecified,0,False,420.0,300.0,5.0,450.0,2.6532125137753435,j.apcatb.2017.11.062
MT2,2.7,False,none/unspecified,0,False,420.0,300.0,5.0,140.0,2.146128035678238,j.apcatb.2017.11.062
TEA,2.7,False,TEA,2,False,420.0,150.0,30.0,3350.0,3.525044807036845,j.ijhydene.2011.05.003
g hydrogen,2.7,False,methanol,2,True,420.0,150.0,30.0,430.0,2.6334684555795866,j.apsusc.2013.09.014
CdS,2.4,True,none/unspecified,0,False,420.0,300.0,5.0,82.4,1.9159272116971158,j.apcatb.2017.09.002
sulfides,2.7,False,none/unspecified,0,False,420.0,300.0,8.0,4900.0,3.690196080028514,j.apcatb.2017.09.002
Zn0.5Cd0.5S,2.7,False,none/unspecified,0,True,450.0,18.0,4.0,5000.0,3.6989700043360187,j.ijhydene.2018.10.145
Ni2P,2.7,False,none/unspecified,0,True,450.0,18.0,4.0,9760.0,3.9894498176666917,j.ijhydene.2018.10.145
CdS,2.4,True,none/unspecified,0,True,450.0,18.0,4.0,88.0,1.9444826721501687,j.ijhydene.2018.10.145
Zn0.5Cd0.5S,2.7,False,none/unspecified,0,True,450.0,18.0,4.0,21190.0,4.326130956710794,j.ijhydene.2018.10.145
ZnS,3.6,True,none/unspecified,0,True,420.0,18.0,4.0,5020.0,3.7007037171450192,j.ijhydene.2018.10.145
Ni,0.0,True,TEOA,3,True,420.0,300.0,8.0,660.0,2.8195439355418688,j.ijhydene.2017.11.129
Co,2.7,False,TEOA,3,True,420.0,300.0,8.0,3350.0,3.525044807036845,j.ijhydene.2017.11.129
MMT/Ni8.14,2.7,False,TEOA,3,True,420.0,300.0,8.0,1430.0,3.155336037465062,j.ijhydene.2017.11.129
MMT/Ni8.14,2.7,False,TEOA,3,True,420.0,300.0,8.0,3430.0,3.5352941200427703,j.ijhydene.2017.11.129
MMT/0.79MoS2/Ni8.14,2.7,False,TEOA,3,True,420.0,300.0,8.0,8720.0,3.940516484932567,j.ijhydene.2017.11.129
MMT/0.79MoS2/Co6.4,2.7,False,TEOA,3,True,420.0,300.0,8.0,2700.0,3.4313637641589874,j.ijhydene.2017.11.129
MMT/1.12MoS2/Ni8.14,2.7,False,TEOA,3,True,420.0,300.0,8.0,2990.0,3.4756711883244296,j.ijhydene.2017.11.129
MMT/0.79MoS2/Ni8.14Co6.4,2.7,False,TEOA,3,True,420.0,300.0,8.0,2410.0,3.3820170425748683,j.ijhydene.2017.11.129
MMT/Ni8.14Co6.4,2.7,False,none/unspecified,0,True,420.0,300.0,8.0,8700.0,3.9395192526186187,j.ijhydene.2017.11.129
MMT/Ni8.14,2.7,False,TEOA,3,True,420.0,300.0,8.0,700.0,2.845098040014257,j.ijhydene.2017.11.129
Co,2.7,False,TEOA,3,True,420.0,300.0,8.0,7440.0,3.8715729355458786,j.ijhydene.2017.11.129
Pt,0.0,True,none/unspecified,0,True,420.0,300.0,8.0,119.4,2.0770043267933502,j.pnsc.2018.02.003
ZnIn2S4,2.3,True,TEOA,3,True,420.0,300.0,30.0,730.0,2.863322860120456,j.jechem.2020.10.032
g-C3N4,2.7,True,TEOA,3,False,420.0,300.0,3.0,3.8,0.5797835966168101,j.apcatb.2019.117819
g-C3N4,2.7,True,none/unspecified,0,True,420.0,300.0,8.0,15921.0,4.201970342349048,j.cej.2021.128629
In2Se3,2.7,False,none/unspecified,0,False,420.0,300.0,8.0,4497.24,3.6529460647737273,j.ijhydene.2020.09.029
In2Se3,2.7,False,none/unspecified,0,False,420.0,300.0,8.0,4462.76,3.6496035318151465,j.ijhydene.2020.09.029
In2Se3,2.7,False,none/unspecified,0,False,420.0,300.0,8.0,4427.31,3.6461399323189974,j.ijhydene.2020.09.029
g-C3N4,2.7,True,none/unspecified,0,True,420.0,300.0,8.0,1062.4,3.0262880620239425,j.apcatb.2018.02.038
TNZIS-50,2.7,False,TEOA,3,True,420.0,300.0,10.0,214.9,2.3322364154914434,j.apcatb.2021.120126
TNZIS-50,2.7,False,TEOA,3,True,420.0,300.0,10.0,81.7,1.9122220565324155,j.apcatb.2021.120126
ZTO,2.7,False,none/unspecified,0,False,420.0,300.0,2.0,529.0,2.7234556720351857,j.ijhydene.2018.05.035
ZTO,2.7,False,none/unspecified,0,False,420.0,300.0,2.0,633.0,2.801403710017355,j.ijhydene.2018.05.035
ZTO,2.7,False,none/unspecified,0,False,420.0,300.0,2.0,2784.0,3.4446692309385245,j.ijhydene.2018.05.035
CCN20,2.7,False,none/unspecified,0,False,420.0,300.0,8.0,561.9,2.7496590320949,j.mcat.2018.07.027
CA3CN15,2.7,False,none/unspecified,0,False,420.0,300.0,8.0,1376.0,3.1386184338994925,j.mcat.2018.07.027
g-C3N4,2.7,True,none/unspecified,0,False,420.0,300.0,8.0,4.909,0.6909930320998694,j.mcat.2018.07.027
CdS,2.4,True,none/unspecified,0,False,420.0,300.0,8.0,441.4,2.644832328825636,j.mcat.2018.07.027
CCN5,2.7,False,none/unspecified,0,False,420.0,300.0,8.0,537.1,2.7300551523755,j.mcat.2018.07.027
CCN10,2.7,False,none/unspecified,0,False,420.0,300.0,8.0,581.4,2.764475027434409,j.mcat.2018.07.027
CCN15,2.7,False,none/unspecified,0,False,420.0,300.0,8.0,776.5,2.8901414600645774,j.mcat.2018.07.027
CCN15,2.7,False,none/unspecified,0,False,420.0,300.0,8.0,70.47,1.8480042714972682,j.mcat.2018.07.027
Ag3PO4,2.7,False,glycerol,2,False,420.0,300.0,4.0,125.27,2.0978470774233364,j.cej.2019.121967
NYF @ Ag3PO4 @ BP-2,2.7,False,none/unspecified,0,False,420.0,300.0,4.0,145.93,2.1641445824701777,j.cej.2019.121967
NYF @ Ag3PO4,2.7,False,glycerol,2,False,420.0,300.0,4.0,109.32,2.038699623020623,j.cej.2019.121967
SO32−,2.7,False,none/unspecified,0,False,430.0,300.0,8.0,450.0,2.6532125137753435,j.solmat.2011.02.026
Pt,0.0,True,none/unspecified,0,True,420.0,300.0,8.0,2565.81,3.4092244934236846,j.apcatb.2021.120034
Pt,0.0,True,none/unspecified,0,True,420.0,300.0,8.0,18.93,1.2771506139637967,j.apcatb.2021.120034
Au,0.0,True,none/unspecified,0,True,420.0,300.0,20.0,1892.7,3.277081782125646,j.apcatb.2021.120034
Ti3C2 @ TiO2,2.7,False,TEOA,3,True,420.0,300.0,8.0,898.128,2.953338236146381,j.apcatb.2019.01.051
Ti3C2 @ TiO2 @ MoS2,2.7,False,TEOA,3,True,420.0,300.0,8.0,6425.297,3.807893207097495,j.apcatb.2019.01.051
TiO2,3.2,True,TEOA,3,True,420.0,300.0,8.0,73.758,1.8678091320051728,j.apcatb.2019.01.051
g-C3N4,2.7,True,none/unspecified,0,False,420.0,300.0,8.0,163.0,2.2121876044039577,j.apcatb.2019.04.084
MCN,2.7,False,none/unspecified,0,False,420.0,300.0,8.0,934.0,2.9703468762300935,j.apcatb.2019.04.084
g-C3N4,2.7,True,TEOA,3,True,420.0,300.0,30.0,80.0,1.9030899869919435,j.apcatb.2020.118590
g-C3N4,2.7,True,TEOA,3,True,420.0,300.0,30.0,4210.0,3.6242820958356683,j.apcatb.2020.118590
CN-FeOOH,2.7,False,none/unspecified,0,False,420.0,300.0,6.0,6.61,0.8202014594856403,j.apsusc.2019.144948
Pt,0.0,True,TEOA,3,False,420.0,300.0,6.0,33.25,1.5217916496391235,j.apsusc.2019.144948
TiO2,3.2,True,none/unspecified,0,False,420.0,60.0,1.0,46.9,1.6711728427150832,j.apcatb.2016.11.044
CdS,2.4,True,none/unspecified,0,False,400.0,300.0,1.0,1150.0,3.060697840353612,j.cej.2014.06.055
ST3,2.7,False,none/unspecified,0,False,400.0,300.0,1.0,3850.0,3.5854607295085006,j.cej.2014.06.055
ZnO,3.3,True,methanol,2,True,420.0,300.0,6.0,35.79,1.5537616983900042,j.jiec.2019.05.003
MoS2,1.8,True,TEOA,3,False,420.0,300.0,10.0,1600.0,3.2041199826559246,j.cej.2020.127028
CdS-LTO,2.7,False,none/unspecified,0,False,420.0,300.0,8.0,960.0,2.9822712330395684,j.apcatb.2018.10.007
CdS-LTO,2.7,False,none/unspecified,0,False,700.0,300.0,3.0,260.0,2.4149733479708178,j.apcatb.2018.10.007
CdS-LTO,2.7,False,none/unspecified,0,False,420.0,300.0,3.0,440.0,2.6434526764861874,j.apcatb.2018.10.007
CdS-LTO,2.7,False,none/unspecified,0,False,420.0,300.0,3.0,800.0,2.9030899869919438,j.apcatb.2018.10.007
g-C3N4,2.7,True,none/unspecified,0,False,420.0,300.0,8.0,239.8,2.37984917876283,j.apsusc.2018.01.091
g-C3N4,2.7,True,none/unspecified,0,False,420.0,300.0,8.0,1337.2,3.126196367920531,j.apsusc.2018.01.091
TiO2,3.2,True,methanol,2,True,420.0,3.0,4.0,1835.7,3.2638017079163113,j.ijhydene.2017.12.181
MoS2/TiO2,2.7,False,methanol,2,True,420.0,3.0,4.0,432.5,2.635986111800833,j.ijhydene.2017.12.181
MCCS-10,2.7,False,none/unspecified,0,True,420.0,300.0,8.0,24340.0,4.3863205738940465,j.cej.2019.123133
Zr,2.7,False,methanol,2,False,420.0,350.0,8.0,55.0,1.7403626894942439,j.ijhydene.2012.02.051
Zr,2.7,False,methanol,2,False,420.0,350.0,8.0,87.0,1.9395192526186185,j.ijhydene.2012.02.051
CdS,2.4,True,none/unspecified,0,False,420.0,300.0,8.0,2407.0,3.38147609027503,j.apcatb.2019.118382
Zn0.83Cd0.17S,2.7,False,none/unspecified,0,False,420.0,500.0,5.0,5410.0,3.7331972651065692,j.ijhydene.2014.07.164
superoxide,2.7,False,none/unspecified,0,False,420.0,300.0,30.0,1152.7,3.0617162931598974,j.apcatb.2018.10.076
superoxide,2.7,False,none/unspecified,0,False,420.0,300.0,30.0,129.1,2.1109262422664203,j.apcatb.2018.10.076
1.0-CaSnO3,2.7,False,none/unspecified,0,False,420.0,300.0,30.0,85.2,1.9304395947667001,j.apcatb.2018.10.076
1.0-CaSnO3,2.7,False,none/unspecified,0,False,420.0,300.0,30.0,171.0,2.2329961103921536,j.apcatb.2018.10.076
2.7-CaSnO3,2.7,False,none/unspecified,0,False,420.0,300.0,30.0,97.4,1.9885589568786155,j.apcatb.2018.10.076
2.7-CaSnO3,2.7,False,none/unspecified,0,False,420.0,300.0,30.0,180.3,2.255995726722402,j.apcatb.2018.10.076
g-C3N4,2.7,True,TEOA,3,False,420.0,300.0,16.0,916.2,2.9619902874400648,j.apcatb.2018.10.044
g-C3N4,2.7,True,TEOA,3,False,420.0,300.0,16.0,457.8,2.660675788338524,j.apcatb.2018.10.044
Zn0.9Cd0.1S,2.7,False,none/unspecified,0,True,420.0,300.0,3.0,4400.0,3.6434526764861874,S1872-2067(17)62946-2
g-C3N4,2.7,True,TEOA,3,False,420.0,300.0,8.0,55.6,1.7450747915820575,j.ijhydene.2018.02.134
pPCN,2.7,False,TEOA,3,False,420.0,300.0,8.0,715.0,2.8543060418010806,j.ijhydene.2018.02.134
ZCS,2.7,False,none/unspecified,0,True,420.0,300.0,3.0,7167.9,3.85539193781602,j.apcatb.2018.02.043
MoSe2 @ Bi2S3/CdS,2.7,False,none/unspecified,0,False,420.0,300.0,8.0,11840.0,4.073351702386901,j.apcatb.2020.119482
MS-18,2.7,False,none/unspecified,0,False,420.0,300.0,8.0,1680.0,3.225309281725863,j.apcatb.2020.119482
α-Fe2O3,2.7,False,none/unspecified,0,False,450.0,300.0,8.0,1700.0,3.230448921378274,j.cej.2020.128275
ZAIS,2.7,False,methanol,2,False,450.0,300.0,3.0,1770.0,3.247973266361807,j.cej.2020.128275
g-C3N4,2.7,True,TEOA,3,True,420.0,300.0,40.0,6680.0,3.824776462475546,j.apcatb.2019.118220
UiO-66-NH2,2.7,False,other,1,True,500.0,300.0,8.0,2760.0,3.4409090820652177,j.apcatb.2020.119385
UiO-66-NH2,2.7,False,TEOA,3,True,380.0,300.0,1.0,340.0,2.531478917042255,j.apcatb.2020.119385
CZTS,2.7,False,none/unspecified,0,False,420.0,300.0,8.0,54.6,1.7371926427047373,j.ijhydene.2015.08.032
CZTS,2.7,False,none/unspecified,0,False,420.0,300.0,8.0,64.5,1.8095597146352678,j.ijhydene.2015.08.032
ZnIn2S4,2.3,True,none/unspecified,0,True,400.0,300.0,10.0,643.24,2.80837304326392,j.apcatb.2019.118152
ZnIn2S4,2.3,True,none/unspecified,0,True,400.0,300.0,10.0,3061.61,3.4859498677354286,j.apcatb.2019.118152
U @ Z-2,2.7,False,none/unspecified,0,True,400.0,300.0,10.0,1434.13,3.156588520734623,j.apcatb.2019.118152
